Repository: pypi-data/pypi-mirror-377

# PyPI code 377

This repository is part of a project to make all code in PyPI as accessible as possible. For more information 
on the project and to find out how to utilise this data, see the website: https://py-code.org/

This repo contains 50000 packages uploaded to PyPI between 
2025-09-15 15:07 and 2025-09-19 02:31.

The repo is 99% (49853/50000) complete.

Package contents can be found [in the code branch](https://github.com/pypi-data/pypi-mirror-377/tree/code/packages).

A browsable package list for all repositories [all packages here](https://py-code.org/repositories/pypi-mirror-377).

File: packages/auxi-mpp/auxi_mpp-2.4.0-py3-none-any.whl/auxi/mpp/liquid_alloy/ρ/_empirical_unary.yaml
Al:
  element_name: Aluminum
  T_range_K: 
    min: 933
    max: 1190
  parameters:
    c1_kg_m3: 2377.23
    c2_kg_m3_K: 0.311
    T_ref_K: 933.47
  std_pct_95_conf: 0.65
  reference: assael2006
Fe:
  element_name: Iron
  T_range_K: 
    min: 1809
    max: 2480
  parameters:
    c1_kg_m3: 7034.96
    c2_kg_m3_K: 0.926
    T_ref_K: 1811.0
  std_pct_95_conf: 0.77
  reference: assael2006
Cu:
  element_name: Copper
  T_range_K: 
    min: 1356
    max: 2500
  parameters:
    c1_kg_m3: 7997.0
    c2_kg_m3_K: 0.819
    T_ref_K: 1357.77
  std_pct_95_conf: 1.3
  reference: assael2010
Sn:
  element_name: Tin
  T_range_K: 
    min: 506
    max: 1950
  parameters:
    c1_kg_m3: 6979.0
    c2_kg_m3_K: 0.652
    T_ref_K: 505.08
  std_pct_95_conf: 1.0
  reference: assael2010
Cd:
  element_name: Cadmium
  T_range_K: 
    min: 594
    max: 833
  parameters:
    c1_kg_m3: 8008.0
    c2_kg_m3_K: 1.251
    T_ref_K: 594.219
  std_pct_95_conf: 0.6
  reference: assael2012
Co:
  element_name: Cobalt
  T_range_K: 
    min: 1768
    max: 2500
  parameters:
    c1_kg_m3: 7827.0
    c2_kg_m3_K: 0.936
    T_ref_K: 1768.0
  std_pct_95_conf: 2.1
  reference: assael2012
Ga:
  element_name: Gallium
  T_range_K: 
    min: 303
    max: 1500
  parameters:
    c1_kg_m3: 6077.0
    c2_kg_m3_K: 0.611
    T_ref_K: 302.914
  std_pct_95_conf: 0.4
  reference: assael2012
In:
  element_name: Indium
  T_range_K: 
    min: 430
    max: 1100
  parameters:
    c1_kg_m3: 7022.0
    c2_kg_m3_K: 0.762
    T_ref_K: 429.748
  std_pct_95_conf: 0.5
  reference: assael2012
Si:
  element_name: Silicon
  T_range_K: 
    min: 1687
    max: 2000
  parameters:
    c1_kg_m3: 2550.0
    c2_kg_m3_K: 0.264
    T_ref_K: 1687.0
  std_pct_95_conf: 2.2
  reference: assael2012
Tl:
  element_name: Thallium
  T_range_K: 
    min: 576
    max: 1200
  parameters:
    c1_kg_m3: 11233.0
    c2_kg_m3_K: 1.2
    T_ref_K: 576.7
  std_pct_95_conf: 0.9
  reference: assael2012
Zn:
  element_name: Zinc
  T_range_K: 
    min: 692
    max: 910
  parameters:
    c1_kg_m3: 6559.0
    c2_kg_m3_K: 0.884
    T_ref_K: 692.677
  std_pct_95_conf: 0.7
  reference: assael2012
Sb:
  element_name: Antimony
  T_range_K: 
    min: 900
    max: 1300
  parameters:
    c1_kg_m3: 6467
    c2_kg_m3_K: 0.608
    T_ref_K: 899
  std_pct_95_conf: 0.8
  reference: assael2012
Bi:
  element_name: Bismuth
  T_range_K: 
    min: 545
    max: 1500
  parameters:
    c1_kg_m3: 10028
    c2_kg_m3_K: 1.213
    T_ref_K: 544.55
  std_pct_95_conf: 0.6
  reference: assael2012
Pb:
  element_name: Lead
  T_range_K: 
    min: 601
    max: 2000
  parameters:
    c1_kg_m3: 10656
    c2_kg_m3_K: 1.239
    T_ref_K: 600.61
  std_pct_95_conf: 0.9
  reference: assael2012
Ni:
  element_name: Nickel
  T_range_K: 
    min: 1728
    max: 2500
  parameters:
    c1_kg_m3: 7861
    c2_kg_m3_K: 0.988
    T_ref_K: 1728
  std_pct_95_conf: 1.7
  reference: assael2012
Ag:
  element_name: Silver
  T_range_K: 
    min: 1235
    max: 1600
  parameters:
    c1_kg_m3: 9294
    c2_kg_m3_K: 0.877
    T_ref_K: 1234.93
  std_pct_95_conf: 0.9
  reference: assael2012
Ti:
  element_name: Titanium
  T_range_K: 
    min: 1941
    max: 3520
  parameters:
    c1_kg_m3: 4222.1
    c2_kg_m3_K: 0.3952
    T_ref_K: 1941
  std_pct_95_conf: 2.0
  reference: ntonti2024
Zr:
  element_name: Zirconium
  T_range_K: 
    min: 2128
    max: 4100
  parameters:
    c1_kg_m3: 6100.0
    c2_kg_m3_K: 0.242
    T_ref_K: 2128
  std_pct_95_conf: 2.1
  reference: ntonti2024
Hf:
  element_name: Hafnium
  T_range_K: 
    min: 2500
    max: 4981
  parameters:
    c1_kg_m3: 11902.6
    c2_kg_m3_K: 0.6704
    T_ref_K: 2500
  std_pct_95_conf: 1.9
  reference: ntonti2024
V:
  element_name: Vanadium
  T_range_K: 
    min: 2183
    max: 4500
  parameters:
    c1_kg_m3: 5517.0
    c2_kg_m3_K: 0.5895
    T_ref_K: 2183
  std_pct_95_conf: 2.2
  reference: ntonti2024
Nb:
  element_name: Niobium
  T_range_K: 
    min: 2742
    max: 5848
  parameters:
    c1_kg_m3: 7664.0
    c2_kg_m3_K: 0.2943
    T_ref_K: 2742
  std_pct_95_conf: 2.4
  reference: ntonti2024
Ta:
  element_name: Tantalum
  T_range_K: 
    min: 3293
    max: 7400
  parameters:
    c1_kg_m3: 14977.5
    c2_kg_m3_K: 0.6802
    T_ref_K: 3293
  std_pct_95_conf: 2.6
  reference: ntonti2024
Cr:
  element_name: Chromium
  T_range_K: 
    min: 2186
    max: 2503
  parameters:
    c1_kg_m3: 6097.1
    c2_kg_m3_K: 0.6536
    T_ref_K: 2180
  std_pct_95_conf: 3.2
  reference: ntonti2024
Mo:
  element_name: Molybdenum
  T_range_K: 
    min: 2896
    max: 5914
  parameters:
    c1_kg_m3: 9062.6
    c2_kg_m3_K: 0.3947
    T_ref_K: 2896
  std_pct_95_conf: 2.1
  reference: ntonti2024
W:
  element_name: Tungsten
  T_range_K: 
    min: 3695
    max: 5818
  parameters:
    c1_kg_m3: 17146.4
    c2_kg_m3_K: 0.6769
    T_ref_K: 3695
  std_pct_95_conf: 4.1
  reference: ntonti2024

File: packages/auxi-mpp/auxi_mpp-2.4.0-py3-none-any.whl/auxi/mpp/liquid_alloy/ρ/_mills_commercial.yaml
# This file contains the parameters for the commercial alloy density models.
# The parameters correspond to the original equation form:
# rho = A - B * (T_C - T_ref_C) - C_si * (wt% Si)
# where T_C is temperature in Celsius.

grey_cast_iron:
  name: "Grey Cast Iron"
  source: "Mills - Fe-C Grey Cast Iron"
  composition_wt_pct:
    C: 3.72
    Fe: 91.9
    Si: 1.89
    Cr: 0.95
    Mn: 0.66
    Mg: 0.002
    Mo: 0.59
    Ni: 0.19
    P: 0.09
    S: 0.032
  T_range_K:
    min: 1463.15  # Liquidus temperature: 1190 °C
    max: 1773.15  # Assumed upper limit
  parameters:
    # Original equation: 6829 - 0.50 * (T_C - 1550) - 130 * Si
    A_kg_m3: 6829.0
    B_kg_m3_C: 0.50
    T_ref_C: 1550.0
    C_si_kg_m3_wt: 130.0

ductile_iron:
  name: "Ductile Iron"
  source: "Mills - Fe-C Ductile Iron"
  composition_wt_pct:
    C: 3.61
    Fe: 92.4
    Si: 2.91
    Mn: 0.65
    Mg: 0.002
    Ni: 0.13
    P: 0.12
    Cr: 0.08
    S: 0.076
  T_range_K:
    min: 1451.15  # Liquidus temperature: 1178 °C
    max: 1773.15  # Assumed upper limit
  parameters:
    # Original equation: 6836 - 0.513 * (T_C - 1550) - 130 * Si
    A_kg_m3: 6836.0
    B_kg_m3_C: 0.513
    T_ref_C: 1550.0
    C_si_kg_m3_wt: 130.0

stainless_steel_304:
  name: "Stainless Steel 304"
  source: "Mills - Fe-304 Stainless Steel"
  composition_wt_pct:
    C: 0.08
    Cr: 19.0
    Fe: 69
    Ni: 9.5
    Mn: 2.0
    Cu: 0.3
  T_range_K:
    min: 1727.15  # Liquidus temperature: 1454 °C
    max: 1873.15   # Assumed upper limit
  parameters:
    # Original equation: 6900 - 0.80 * (T_C - 1454)
    A_kg_m3: 6900.0
    B_kg_m3_C: 0.80
    T_ref_C: 1454.0

stainless_steel_316:
  name: "Stainless Steel 316"
  source: "Mills - Fe-316 Stainless Steel"
  composition_wt_pct:
    C: 0.08
    Cr: 17.0
    Fe: 65
    Ni: 12.0
    Mn: 2.0
    Mo: 2.5
    Si: 1.0
    Cu: 0.3
  T_range_K:
    min: 1723.15  # Liquidus temperature: 1450 °C
    max: 1873.15   # Assumed upper limit
  parameters:
    # Original equation: 6881 - 0.77 * (T_C - 1450)
    A_kg_m3: 6881.0
    B_kg_m3_C: 0.77
    T_ref_C: 1450.0

File: packages/auxi-mpp/auxi_mpp-2.4.1-py3-none-any.whl/auxi/mpp/liquid_alloy/ρ/_empirical_binary.yaml
Cu1.0Ti0.0:
  T_range_K:
    min: 1358
    max: 1758
  parameters:
    c1_kg_m3: 7900.0
    c2_kg_m3_K: 0.76
    liquidus_T_K: 1358
  deviations_pct: 4.0
  reference: amore2013
Cu0.9Ti0.1:
  T_range_K:
    min: 1380
    max: 1850
  parameters:
    c1_kg_m3: 7300.0
    c2_kg_m3_K: 0.32
    liquidus_T_K: 1293
  deviations_pct: 4.0
  reference: amore2013
Cu0.8Ti0.2:
  T_range_K:
    min: 1320
    max: 1850
  parameters:
    c1_kg_m3: 6900.0
    c2_kg_m3_K: 0.87
    liquidus_T_K: 1204
  deviations_pct: 4.0
  reference: amore2013
Cu0.7Ti0.3:
  T_range_K:
    min: 1260
    max: 1633
  parameters:
    c1_kg_m3: 6300.0
    c2_kg_m3_K: 0.58
    liquidus_T_K: 1190
  deviations_pct: 4.0
  reference: amore2013
Cu0.6Ti0.4:
  T_range_K:
    min: 1360
    max: 1576
  parameters:
    c1_kg_m3: 6100.0
    c2_kg_m3_K: 1.23
    liquidus_T_K: 1238
  deviations_pct: 4.0
  reference: amore2013
Cu0.5Ti0.5:
  T_range_K:
    min: 1260
    max: 1510
  parameters:
    c1_kg_m3: 5300.0
    c2_kg_m3_K: 0.55
    liquidus_T_K: 1254
  deviations_pct: 4.0
  reference: amore2013
Cu0.4Ti0.6:
  T_range_K:
    min: 1327
    max: 1516
  parameters:
    c1_kg_m3: 5000.0
    c2_kg_m3_K: 0.62
    liquidus_T_K: 1253
  deviations_pct: 4.0
  reference: amore2013
Cu0.3Ti0.7:
  T_range_K:
    min: 1326
    max: 1492
  parameters:
    c1_kg_m3: 4600.0
    c2_kg_m3_K: 0.13
    liquidus_T_K: 1415
  deviations_pct: 4.0
  reference: amore2013
Cu0.2Ti0.8:
  T_range_K:
    min: 1545
    max: 1766
  parameters:
    c1_kg_m3: 4600.0
    c2_kg_m3_K: 0.1
    liquidus_T_K: 1641
  deviations_pct: 4.0
  reference: amore2013
Cu0.1Ti0.9:
  T_range_K:
    min: 1659
    max: 1805
  parameters:
    c1_kg_m3: 4300.0
    c2_kg_m3_K: 0.46
    liquidus_T_K: 1807
  deviations_pct: 4.0
  reference: amore2013
Cu0.0Ti1.0:
  T_range_K:
    min: 1858
    max: 1982
  parameters:
    c1_kg_m3: 4100.0
    c2_kg_m3_K: 0.33
    liquidus_T_K: 1941
  deviations_pct: 4.0
  reference: amore2013
Al0.8847Si0.1153:
  T_range_K:
    min: 850
    max: 1700
  parameters:
    c1_kg_m3: 2398.0
    c2_kg_m3_K: 0.24
    liquidus_T_K: 850
  deviations_pct: 2.0
  reference: assael2012
Pb0.4375Bi0.5625:
  T_range_K:
    min: 400
    max: 1200
  parameters:
    c1_kg_m3: 10484.0
    c2_kg_m3_K: 1.1
    liquidus_T_K: 400
  deviations_pct: 2.9
  reference: assael2012
Pb0.261Sn0.739:
  T_range_K:
    min: 400
    max: 1000
  parameters:
    c1_kg_m3: 8148.0
    c2_kg_m3_K: 0.81
    liquidus_T_K: 400
  deviations_pct: 0.5
  reference: assael2012
Ag0.10Al0.90:
  T_range_K:
    min: 893
    max: 1193
  parameters:
    c1_kg_m3: 2830.0
    c2_kg_m3_K: 0.21
    liquidus_T_K: 893
  deviations_pct: 1.5
  reference: brillo2016
Ag0.20Al0.80:
  T_range_K:
    min: 864
    max: 1164
  parameters:
    c1_kg_m3: 3830.0
    c2_kg_m3_K: 0.42
    liquidus_T_K: 864
  deviations_pct: 1.5
  reference: brillo2016
Ag0.40Al0.60:
  T_range_K:
    min: 840
    max: 1140
  parameters:
    c1_kg_m3: 5380.0
    c2_kg_m3_K: 0.48
    liquidus_T_K: 840
  deviations_pct: 1.5
  reference: brillo2016
Ag0.60Al0.40:
  T_range_K:
    min: 979
    max: 1279
  parameters:
    c1_kg_m3: 6810.0
    c2_kg_m3_K: 1.05
    liquidus_T_K: 979
  deviations_pct: 1.5
  reference: brillo2016
Ag0.79Al0.21:
  T_range_K:
    min: 1049
    max: 1349
  parameters:
    c1_kg_m3: 8070.0
    c2_kg_m3_K: 0.68
    liquidus_T_K: 1049
  deviations_pct: 1.5
  reference: brillo2016
Ag0.80Cu0.20:
  T_range_K:
    min: 1135
    max: 1435
  parameters:
    c1_kg_m3: 9000.0
    c2_kg_m3_K: 0.6
    liquidus_T_K: 1135
  deviations_pct: 1.5
  reference: brillo2016
Ag0.60Cu0.40:
  T_range_K:
    min: 1053
    max: 1353
  parameters:
    c1_kg_m3: 8900.0
    c2_kg_m3_K: 0.7
    liquidus_T_K: 1053
  deviations_pct: 1.5
  reference: brillo2016
Ag0.40Cu0.60:
  T_range_K:
    min: 1132
    max: 1432
  parameters:
    c1_kg_m3: 8600.0
    c2_kg_m3_K: 0.6
    liquidus_T_K: 1132
  deviations_pct: 1.5
  reference: brillo2016
Ag0.20Cu0.80:
  T_range_K:
    min: 1225
    max: 1525
  parameters:
    c1_kg_m3: 8400.0
    c2_kg_m3_K: 1.2
    liquidus_T_K: 1225
  deviations_pct: 1.5
  reference: brillo2016
Al1.0Cu0.0:
  T_range_K:
    min: 933
    max: 1233
  parameters:
    c1_kg_m3: 2360.0
    c2_kg_m3_K: 0.33
    liquidus_T_K: 933
  deviations_pct: 1.5
  reference: brillo2016
Al0.80Cu0.20:
  T_range_K:
    min: 835
    max: 1135
  parameters:
    c1_kg_m3: 3320.0
    c2_kg_m3_K: 0.53
    liquidus_T_K: 835
  deviations_pct: 1.5
  reference: brillo2016
Al0.70Cu0.30:
  T_range_K:
    min: 865
    max: 1165
  parameters:
    c1_kg_m3: 3760.0
    c2_kg_m3_K: 0.49
    liquidus_T_K: 865
  deviations_pct: 1.5
  reference: brillo2016
Al0.60Cu0.40:
  T_range_K:
    min: 900
    max: 1200
  parameters:
    c1_kg_m3: 4440.0
    c2_kg_m3_K: 0.54
    liquidus_T_K: 900
  deviations_pct: 1.5
  reference: brillo2016
Al0.50Cu0.50:
  T_range_K:
    min: 1087
    max: 1387
  parameters:
    c1_kg_m3: 5050.0
    c2_kg_m3_K: 0.61
    liquidus_T_K: 1087
  deviations_pct: 1.5
  reference: brillo2016
Al0.40Cu0.60:
  T_range_K:
    min: 1233
    max: 1533
  parameters:
    c1_kg_m3: 5490.0
    c2_kg_m3_K: 0.69
    liquidus_T_K: 1233
  deviations_pct: 1.5
  reference: brillo2016
Al0.30Cu0.70:
  T_range_K:
    min: 1314
    max: 1614
  parameters:
    c1_kg_m3: 6170.0
    c2_kg_m3_K: 0.85
    liquidus_T_K: 1314
  deviations_pct: 1.5
  reference: brillo2016
Al0.20Cu0.80:
  T_range_K:
    min: 1315
    max: 1615
  parameters:
    c1_kg_m3: 6660.0
    c2_kg_m3_K: 0.77
    liquidus_T_K: 1315
  deviations_pct: 1.5
  reference: brillo2016
Al0.0Cu1.0:
  T_range_K:
    min: 1358
    max: 1658
  parameters:
    c1_kg_m3: 7920.0
    c2_kg_m3_K: 0.76
    liquidus_T_K: 1358
  deviations_pct: 1.5
  reference: brillo2016
Ag0.75Au0.25:
  T_range_K:
    min: 1276
    max: 1576
  parameters:
    c1_kg_m3: 11200.0
    c2_kg_m3_K: 0.7
    liquidus_T_K: 1276
  deviations_pct: 1.5
  reference: brillo2016
Ag0.50Au0.50:
  T_range_K:
    min: 1306
    max: 1606
  parameters:
    c1_kg_m3: 13300.0
    c2_kg_m3_K: 0.6
    liquidus_T_K: 1306
  deviations_pct: 1.5
  reference: brillo2016
Ag0.25Au0.75:
  T_range_K:
    min: 1326
    max: 1626
  parameters:
    c1_kg_m3: 15600.0
    c2_kg_m3_K: 1.2
    liquidus_T_K: 1326
  deviations_pct: 1.5
  reference: brillo2016
Al1.0Au0.0:
  T_range_K:
    min: 934
    max: 1234
  parameters:
    c1_kg_m3: 2291.0
    c2_kg_m3_K: 0.251
    liquidus_T_K: 934
  deviations_pct: 1.5
  reference: brillo2016
Al0.85Au0.15:
  T_range_K:
    min: 835
    max: 1135
  parameters:
    c1_kg_m3: 4425.0
    c2_kg_m3_K: 0.327
    liquidus_T_K: 835
  deviations_pct: 1.5
  reference: brillo2016
Al0.80Au0.20:
  T_range_K:
    min: 847
    max: 1147
  parameters:
    c1_kg_m3: 5275.0
    c2_kg_m3_K: 0.59
    liquidus_T_K: 847
  deviations_pct: 1.5
  reference: brillo2016
Al0.67Au0.33:
  T_range_K:
    min: 895
    max: 1195
  parameters:
    c1_kg_m3: 7231.0
    c2_kg_m3_K: 0.685
    liquidus_T_K: 895
  deviations_pct: 1.5
  reference: brillo2016
Al0.55Au0.45:
  T_range_K:
    min: 1144
    max: 1444
  parameters:
    c1_kg_m3: 9163.0
    c2_kg_m3_K: 0.63
    liquidus_T_K: 1144
  deviations_pct: 1.5
  reference: brillo2016
Al0.50Au0.50:
  T_range_K:
    min: 1252
    max: 1552
  parameters:
    c1_kg_m3: 10050.0
    c2_kg_m3_K: 1.06
    liquidus_T_K: 1252
  deviations_pct: 1.5
  reference: brillo2016
Al0.33Au0.67:
  T_range_K:
    min: 1333
    max: 1633
  parameters:
    c1_kg_m3: 12842.0
    c2_kg_m3_K: 1.0
    liquidus_T_K: 1333
  deviations_pct: 1.5
  reference: brillo2016
Al0.27Au0.73:
  T_range_K:
    min: 1280
    max: 1580
  parameters:
    c1_kg_m3: 13840.0
    c2_kg_m3_K: 1.01
    liquidus_T_K: 1280
  deviations_pct: 1.5
  reference: brillo2016
Al0.20Au0.80:
  T_range_K:
    min: 1237
    max: 1537
  parameters:
    c1_kg_m3: 15020.0
    c2_kg_m3_K: 1.08
    liquidus_T_K: 1237
  deviations_pct: 1.5
  reference: brillo2016
Al0.0Au1.0:
  T_range_K:
    min: 1338
    max: 1638
  parameters:
    c1_kg_m3: 17192.0
    c2_kg_m3_K: 1.11
    liquidus_T_K: 1338
  deviations_pct: 1.5
  reference: brillo2016
Cu0.95Si0.05:
  T_range_K:
    min: 1311
    max: 1611
  parameters:
    c1_kg_m3: 7790.0
    c2_kg_m3_K: 0.701
    liquidus_T_K: 1311
  deviations_pct: 1.5
  reference: brillo2016
Cu0.90Si0.10:
  T_range_K:
    min: 1246
    max: 1546
  parameters:
    c1_kg_m3: 7590.0
    c2_kg_m3_K: 0.631
    liquidus_T_K: 1246
  deviations_pct: 1.5
  reference: brillo2016
Cu0.851Si0.149:
  T_range_K:
    min: 1159
    max: 1459
  parameters:
    c1_kg_m3: 7470.0
    c2_kg_m3_K: 0.673
    liquidus_T_K: 1159
  deviations_pct: 1.5
  reference: brillo2016
Cu0.84Si0.16:
  T_range_K:
    min: 1125
    max: 1425
  parameters:
    c1_kg_m3: 7380.0
    c2_kg_m3_K: 0.673
    liquidus_T_K: 1125
  deviations_pct: 1.5
  reference: brillo2016
Cu0.834Si0.166:
  T_range_K:
    min: 1118
    max: 1418
  parameters:
    c1_kg_m3: 7400.0
    c2_kg_m3_K: 0.704
    liquidus_T_K: 1118
  deviations_pct: 1.5
  reference: brillo2016
Cu0.80Si0.20:
  T_range_K:
    min: 1094
    max: 1394
  parameters:
    c1_kg_m3: 7210.0
    c2_kg_m3_K: 0.695
    liquidus_T_K: 1094
  deviations_pct: 1.5
  reference: brillo2016
Cu0.775Si0.225:
  T_range_K:
    min: 1131
    max: 1431
  parameters:
    c1_kg_m3: 7090.0
    c2_kg_m3_K: 0.681
    liquidus_T_K: 1131
  deviations_pct: 1.5
  reference: brillo2016
Cu0.76Si0.24:
  T_range_K:
    min: 1132
    max: 1432
  parameters:
    c1_kg_m3: 6800.0
    c2_kg_m3_K: 0.573
    liquidus_T_K: 1132
  deviations_pct: 1.5
  reference: brillo2016
Cu0.75Si0.25:
  T_range_K:
    min: 1131
    max: 1431
  parameters:
    c1_kg_m3: 6830.0
    c2_kg_m3_K: 0.627
    liquidus_T_K: 1131
  deviations_pct: 1.5
  reference: brillo2016
Cu0.725Si0.275:
  T_range_K:
    min: 1114
    max: 1414
  parameters:
    c1_kg_m3: 6700.0
    c2_kg_m3_K: 0.514
    liquidus_T_K: 1114
  deviations_pct: 1.5
  reference: brillo2016
Cu0.70Si0.30:
  T_range_K:
    min: 1075
    max: 1375
  parameters:
    c1_kg_m3: 6510.0
    c2_kg_m3_K: 0.592
    liquidus_T_K: 1075
  deviations_pct: 1.5
  reference: brillo2016
Cu0.65Si0.35:
  T_range_K:
    min: 1164
    max: 1464
  parameters:
    c1_kg_m3: 6070.0
    c2_kg_m3_K: 0.55
    liquidus_T_K: 1164
  deviations_pct: 1.5
  reference: brillo2016
Cu0.60Si0.40:
  T_range_K:
    min: 1235
    max: 1535
  parameters:
    c1_kg_m3: 5740.0
    c2_kg_m3_K: 0.567
    liquidus_T_K: 1235
  deviations_pct: 1.5
  reference: brillo2016
Cu0.50Si0.50:
  T_range_K:
    min: 1363
    max: 1663
  parameters:
    c1_kg_m3: 5260.0
    c2_kg_m3_K: 0.54
    liquidus_T_K: 1363
  deviations_pct: 1.5
  reference: brillo2016
Al0.90Fe0.10:
  T_range_K:
    min: 1289
    max: 1589
  parameters:
    c1_kg_m3: 950.0
    c2_kg_m3_K: 0.48
    liquidus_T_K: 1289
  deviations_pct: 1.5
  reference: brillo2016
Al0.80Fe0.20:
  T_range_K:
    min: 1430
    max: 1730
  parameters:
    c1_kg_m3: 1080.0
    c2_kg_m3_K: 0.58
    liquidus_T_K: 1430
  deviations_pct: 1.5
  reference: brillo2016
Al0.75Fe0.25:
  T_range_K:
    min: 1433
    max: 1733
  parameters:
    c1_kg_m3: 1080.0
    c2_kg_m3_K: 0.37
    liquidus_T_K: 1433
  deviations_pct: 1.5
  reference: brillo2016
Al0.71Fe0.29:
  T_range_K:
    min: 1452
    max: 1752
  parameters:
    c1_kg_m3: 1120.0
    c2_kg_m3_K: 0.71
    liquidus_T_K: 1452
  deviations_pct: 1.5
  reference: brillo2016
Al0.67Fe0.33:
  T_range_K:
    min: 1457
    max: 1757
  parameters:
    c1_kg_m3: 1160.0
    c2_kg_m3_K: 0.44
    liquidus_T_K: 1457
  deviations_pct: 1.5
  reference: brillo2016
Al0.60Fe0.40:
  T_range_K:
    min: 1505
    max: 1805
  parameters:
    c1_kg_m3: 1220.0
    c2_kg_m3_K: 0.14
    liquidus_T_K: 1505
  deviations_pct: 1.5
  reference: brillo2016
Al0.82Ni0.18:
  T_range_K:
    min: 1221
    max: 1521
  parameters:
    c1_kg_m3: 3310.0
    c2_kg_m3_K: 0.48
    liquidus_T_K: 1221
  deviations_pct: 1.5
  reference: brillo2016
Al0.75Ni0.25:
  T_range_K:
    min: 1377
    max: 1677
  parameters:
    c1_kg_m3: 3550.0
    c2_kg_m3_K: 0.76
    liquidus_T_K: 1377
  deviations_pct: 1.5
  reference: brillo2016
Al0.70Ni0.30:
  T_range_K:
    min: 1565
    max: 1865
  parameters:
    c1_kg_m3: 3800.0
    c2_kg_m3_K: 0.94
    liquidus_T_K: 1565
  deviations_pct: 1.5
  reference: brillo2016
Al0.60Ni0.40:
  T_range_K:
    min: 1835
    max: 2135
  parameters:
    c1_kg_m3: 4490.0
    c2_kg_m3_K: 1.29
    liquidus_T_K: 1835
  deviations_pct: 1.5
  reference: brillo2016
Al0.50Ni0.50:
  T_range_K:
    min: 1913
    max: 2213
  parameters:
    c1_kg_m3: 4460.0
    c2_kg_m3_K: 1.92
    liquidus_T_K: 1913
  deviations_pct: 1.5
  reference: brillo2016
Al0.25Ni0.75:
  T_range_K:
    min: 1670
    max: 1970
  parameters:
    c1_kg_m3: 6420.0
    c2_kg_m3_K: 0.8
    liquidus_T_K: 1670
  deviations_pct: 1.5
  reference: brillo2016
Au0.25Cu0.75:
  T_range_K:
    min: 1243
    max: 1543
  parameters:
    c1_kg_m3: 11390.0
    c2_kg_m3_K: 1.95
    liquidus_T_K: 1243
  deviations_pct: 1.5
  reference: brillo2016
Au0.50Cu0.50:
  T_range_K:
    min: 1193
    max: 1493
  parameters:
    c1_kg_m3: 13500.0
    c2_kg_m3_K: 1.26
    liquidus_T_K: 1193
  deviations_pct: 1.5
  reference: brillo2016
Au0.75Cu0.25:
  T_range_K:
    min: 1215
    max: 1515
  parameters:
    c1_kg_m3: 15670.0
    c2_kg_m3_K: 1.76
    liquidus_T_K: 1215
  deviations_pct: 1.5
  reference: brillo2016
Au1.0Cu0.0:
  T_range_K:
    min: 1337
    max: 1637
  parameters:
    c1_kg_m3: 17390.0
    c2_kg_m3_K: 1.1
    liquidus_T_K: 1337
  deviations_pct: 1.5
  reference: brillo2016
Co1.0Fe0.0:
  T_range_K:
    min: 1768
    max: 2068
  parameters:
    c1_kg_m3: 7810.0
    c2_kg_m3_K: 0.885
    liquidus_T_K: 1768
  deviations_pct: 1.5
  reference: brillo2016
Co0.75Fe0.25:
  T_range_K:
    min: 1752
    max: 2052
  parameters:
    c1_kg_m3: 7580.0
    c2_kg_m3_K: 0.954
    liquidus_T_K: 1752
  deviations_pct: 1.5
  reference: brillo2016
Co0.50Fe0.50:
  T_range_K:
    min: 1752
    max: 2052
  parameters:
    c1_kg_m3: 7430.0
    c2_kg_m3_K: 0.748
    liquidus_T_K: 1752
  deviations_pct: 1.5
  reference: brillo2016
Co0.25Fe0.75:
  T_range_K:
    min: 1767
    max: 2067
  parameters:
    c1_kg_m3: 7210.0
    c2_kg_m3_K: 0.332
    liquidus_T_K: 1767
  deviations_pct: 1.5
  reference: brillo2016
Co0.0Fe1.0:
  T_range_K:
    min: 1811
    max: 2111
  parameters:
    c1_kg_m3: 7040.0
    c2_kg_m3_K: 1.08
    liquidus_T_K: 1811
  deviations_pct: 1.5
  reference: brillo2016
Cu0.0Fe1.0:
  T_range_K:
    min: 1811
    max: 2111
  parameters:
    c1_kg_m3: 7040.0
    c2_kg_m3_K: 1.08
    liquidus_T_K: 1811
  deviations_pct: 1.5
  reference: brillo2016
Cu0.70Fe0.30:
  T_range_K:
    min: 1693
    max: 1993
  parameters:
    c1_kg_m3: 7370.0
    c2_kg_m3_K: 0.79
    liquidus_T_K: 1693
  deviations_pct: 1.5
  reference: brillo2016
Cu0.80Fe0.20:
  T_range_K:
    min: 1673
    max: 1973
  parameters:
    c1_kg_m3: 7480.0
    c2_kg_m3_K: 0.813
    liquidus_T_K: 1673
  deviations_pct: 1.5
  reference: brillo2016
Cu0.90Fe0.10:
  T_range_K:
    min: 1578
    max: 1878
  parameters:
    c1_kg_m3: 7670.0
    c2_kg_m3_K: 0.857
    liquidus_T_K: 1578
  deviations_pct: 1.5
  reference: brillo2016
Cu1.0Fe0.0:
  T_range_K:
    min: 1357
    max: 1657
  parameters:
    c1_kg_m3: 7900.0
    c2_kg_m3_K: 0.765
    liquidus_T_K: 1357
  deviations_pct: 1.5
  reference: brillo2016
Co1.0Cu0.0:
  T_range_K:
    min: 1768
    max: 2068
  parameters:
    c1_kg_m3: 7810.0
    c2_kg_m3_K: 0.885
    liquidus_T_K: 1768
  deviations_pct: 1.5
  reference: brillo2016
Co0.85Cu0.15:
  T_range_K:
    min: 1713
    max: 2013
  parameters:
    c1_kg_m3: 7740.0
    c2_kg_m3_K: 1.16
    liquidus_T_K: 1713
  deviations_pct: 1.5
  reference: brillo2016
Co0.75Cu0.25:
  T_range_K:
    min: 1687
    max: 1987
  parameters:
    c1_kg_m3: 7750.0
    c2_kg_m3_K: 0.94
    liquidus_T_K: 1687
  deviations_pct: 1.5
  reference: brillo2016
Co0.50Cu0.50:
  T_range_K:
    min: 1652
    max: 1952
  parameters:
    c1_kg_m3: 7660.0
    c2_kg_m3_K: 0.72
    liquidus_T_K: 1652
  deviations_pct: 1.5
  reference: brillo2016
Co0.25Cu0.75:
  T_range_K:
    min: 1628
    max: 1928
  parameters:
    c1_kg_m3: 7690.0
    c2_kg_m3_K: 0.72
    liquidus_T_K: 1628
  deviations_pct: 1.5
  reference: brillo2016
Co0.0Cu1.0:
  T_range_K:
    min: 1357
    max: 1657
  parameters:
    c1_kg_m3: 7900.0
    c2_kg_m3_K: 0.765
    liquidus_T_K: 1357
  deviations_pct: 1.5
  reference: brillo2016
Cu1.0Ni0.0:
  T_range_K:
    min: 1357
    max: 1657
  parameters:
    c1_kg_m3: 7900.0
    c2_kg_m3_K: 0.765
    liquidus_T_K: 1357
  deviations_pct: 1.5
  reference: brillo2016
Cu0.90Ni0.10:
  T_range_K:
    min: 1409
    max: 1709
  parameters:
    c1_kg_m3: 7970.0
    c2_kg_m3_K: 0.795
    liquidus_T_K: 1409
  deviations_pct: 1.5
  reference: brillo2016
Cu0.80Ni0.20:
  T_range_K:
    min: 1473
    max: 1773
  parameters:
    c1_kg_m3: 8090.0
    c2_kg_m3_K: 0.957
    liquidus_T_K: 1473
  deviations_pct: 1.5
  reference: brillo2016
Cu0.60Ni0.40:
  T_range_K:
    min: 1553
    max: 1853
  parameters:
    c1_kg_m3: 8130.0
    c2_kg_m3_K: 1.03
    liquidus_T_K: 1553
  deviations_pct: 1.5
  reference: brillo2016
Cu0.50Ni0.50:
  T_range_K:
    min: 1593
    max: 1893
  parameters:
    c1_kg_m3: 8100.0
    c2_kg_m3_K: 0.772
    liquidus_T_K: 1593
  deviations_pct: 1.5
  reference: brillo2016
Cu0.30Ni0.70:
  T_range_K:
    min: 1653
    max: 1953
  parameters:
    c1_kg_m3: 8060.0
    c2_kg_m3_K: 0.911
    liquidus_T_K: 1653
  deviations_pct: 1.5
  reference: brillo2016
Cu0.10Ni0.90:
  T_range_K:
    min: 1706
    max: 2006
  parameters:
    c1_kg_m3: 7960.0
    c2_kg_m3_K: 0.926
    liquidus_T_K: 1706
  deviations_pct: 1.5
  reference: brillo2016
Cu0.0Ni1.0:
  T_range_K:
    min: 1727
    max: 2027
  parameters:
    c1_kg_m3: 7920.0
    c2_kg_m3_K: 1.01
    liquidus_T_K: 1727
  deviations_pct: 1.5
  reference: brillo2016
Fe1.0Ni0.0:
  T_range_K:
    min: 1811
    max: 1873
  parameters:
    c1_kg_m3: 7040.0
    c2_kg_m3_K: 1.08
    liquidus_T_K: 1811
  deviations_pct: 1.5
  reference: brillo2016
Fe0.80Ni0.20:
  T_range_K:
    min: 1753
    max: 1873
  parameters:
    c1_kg_m3: 7320.0
    c2_kg_m3_K: 1.0
    liquidus_T_K: 1753
  deviations_pct: 1.5
  reference: brillo2016
Fe0.60Ni0.40:
  T_range_K:
    min: 1725
    max: 1873
  parameters:
    c1_kg_m3: 7430.0
    c2_kg_m3_K: 1.15
    liquidus_T_K: 1725
  deviations_pct: 1.5
  reference: brillo2016
Fe0.50Ni0.50:
  T_range_K:
    min: 1716
    max: 1873
  parameters:
    c1_kg_m3: 7500.0
    c2_kg_m3_K: 1.02
    liquidus_T_K: 1716
  deviations_pct: 1.5
  reference: brillo2016
Fe0.40Ni0.60:
  T_range_K:
    min: 1713
    max: 1873
  parameters:
    c1_kg_m3: 7510.0
    c2_kg_m3_K: 1.06
    liquidus_T_K: 1713
  deviations_pct: 1.5
  reference: brillo2016
Fe0.20Ni0.80:
  T_range_K:
    min: 1713
    max: 1873
  parameters:
    c1_kg_m3: 7870.0
    c2_kg_m3_K: 1.23
    liquidus_T_K: 1713
  deviations_pct: 1.5
  reference: brillo2016
Fe0.0Ni1.0:
  T_range_K:
    min: 1727
    max: 1873
  parameters:
    c1_kg_m3: 7930.0
    c2_kg_m3_K: 1.01
    liquidus_T_K: 1727
  deviations_pct: 1.5
  reference: brillo2016
Cr0.10Fe0.90:
  T_range_K:
    min: 1805
    max: 2105
  parameters:
    c1_kg_m3: 6980.0
    c2_kg_m3_K: 0.54
    liquidus_T_K: 1805
  deviations_pct: 1.5
  reference: brillo2016
Cr0.20Fe0.80:
  T_range_K:
    min: 1800
    max: 2100
  parameters:
    c1_kg_m3: 6900.0
    c2_kg_m3_K: 0.862
    liquidus_T_K: 1800
  deviations_pct: 1.5
  reference: brillo2016
Cr0.40Fe0.60:
  T_range_K:
    min: 1798
    max: 2098
  parameters:
    c1_kg_m3: 7911.0
    c2_kg_m3_K: 0.792
    liquidus_T_K: 1798
  deviations_pct: 1.5
  reference: brillo2016
Fe1.0Cr0.0:
  T_range_K:
    min: 1808
    max: 2108
  parameters:
    c1_kg_m3: 6990.0
    c2_kg_m3_K: 0.555
    liquidus_T_K: 1808
  deviations_pct: 1.5
  reference: brillo2016
Fe0.90Cr0.10:
  T_range_K:
    min: 1748
    max: 2048
  parameters:
    c1_kg_m3: 7090.0
    c2_kg_m3_K: 0.604
    liquidus_T_K: 1748
  deviations_pct: 1.5
  reference: brillo2016
Fe0.80Cr0.20:
  T_range_K:
    min: 1710
    max: 2010
  parameters:
    c1_kg_m3: 6890.0
    c2_kg_m3_K: 0.939
    liquidus_T_K: 1710
  deviations_pct: 1.5
  reference: brillo2016
Fe0.70Cr0.30:
  T_range_K:
    min: 1723
    max: 2023
  parameters:
    c1_kg_m3: 7882.0
    c2_kg_m3_K: 0.627
    liquidus_T_K: 1723
  deviations_pct: 1.5
  reference: brillo2016
Fe0.60Cr0.40:
  T_range_K:
    min: 1635
    max: 1935
  parameters:
    c1_kg_m3: 8064.0
    c2_kg_m3_K: 0.747
    liquidus_T_K: 1635
  deviations_pct: 1.5
  reference: brillo2016
Fe0.50Cr0.50:
  T_range_K:
    min: 1640
    max: 1940
  parameters:
    c1_kg_m3: 8011.0
    c2_kg_m3_K: 0.634
    liquidus_T_K: 1640
  deviations_pct: 1.5
  reference: brillo2016
Cr0.10Ni0.90:
  T_range_K:
    min: 1710
    max: 2010
  parameters:
    c1_kg_m3: 7690.0
    c2_kg_m3_K: 0.79
    liquidus_T_K: 1710
  deviations_pct: 1.5
  reference: brillo2016
Cr0.20Ni0.80:
  T_range_K:
    min: 1700
    max: 2000
  parameters:
    c1_kg_m3: 7410.0
    c2_kg_m3_K: 0.792
    liquidus_T_K: 1700
  deviations_pct: 1.5
  reference: brillo2016
Cr0.40Ni0.60:
  T_range_K:
    min: 1648
    max: 1948
  parameters:
    c1_kg_m3: 8111.0
    c2_kg_m3_K: 0.608
    liquidus_T_K: 1648
  deviations_pct: 1.5
  reference: brillo2016
Cr0.0Ni1.0:
  T_range_K:
    min: 1728
    max: 2028
  parameters:
    c1_kg_m3: 7820.0
    c2_kg_m3_K: 0.856
    liquidus_T_K: 1728
  deviations_pct: 1.5
  reference: brillo2016
Cu1.0Au0.0:
  T_range_K:
    min: 1357
    max: 1673
  parameters:
    c1_kg_m3: 7900.0
    c2_kg_m3_K: 0.77
    liquidus_T_K: 1357
  deviations_pct: 1.0
  reference: brillo2004
Cu0.75Au0.25:
  T_range_K:
    min: 1243
    max: 1673
  parameters:
    c1_kg_m3: 11390.0
    c2_kg_m3_K: 1.95
    liquidus_T_K: 1243
  deviations_pct: 1.0
  reference: brillo2004
Cu0.50Au0.50:
  T_range_K:
    min: 1193
    max: 1673
  parameters:
    c1_kg_m3: 13500.0
    c2_kg_m3_K: 1.26
    liquidus_T_K: 1193
  deviations_pct: 1.0
  reference: brillo2004
Cu0.25Au0.75:
  T_range_K:
    min: 1215
    max: 1673
  parameters:
    c1_kg_m3: 15670.0
    c2_kg_m3_K: 1.76
    liquidus_T_K: 1215
  deviations_pct: 1.0
  reference: brillo2004
Cu0.0Au1.0:
  T_range_K:
    min: 1337
    max: 1673
  parameters:
    c1_kg_m3: 17390.0
    c2_kg_m3_K: 1.1
    liquidus_T_K: 1337
  deviations_pct: 1.0
  reference: brillo2004
Al0.90Ti0.10:
  T_range_K:
    min: 843
    max: 1343
  parameters:
    c1_kg_m3: 2500.0
    c2_kg_m3_K: 0.306
    liquidus_T_K: 843
  deviations_pct: 1.0
  reference: wessing2017
Al0.80Ti0.20:
  T_range_K:
    min: 835
    max: 1335
  parameters:
    c1_kg_m3: 2760.0
    c2_kg_m3_K: 0.353
    liquidus_T_K: 835
  deviations_pct: 1.0
  reference: wessing2017
Al0.70Ti0.30:
  T_range_K:
    min: 1063
    max: 1563
  parameters:
    c1_kg_m3: 3040.0
    c2_kg_m3_K: 0.33
    liquidus_T_K: 1063
  deviations_pct: 1.0
  reference: wessing2017
Al0.60Ti0.40:
  T_range_K:
    min: 1410
    max: 1910
  parameters:
    c1_kg_m3: 3300.0
    c2_kg_m3_K: 0.401
    liquidus_T_K: 1410
  deviations_pct: 1.0
  reference: wessing2017
Al0.50Ti0.50:
  T_range_K:
    min: 1643
    max: 2143
  parameters:
    c1_kg_m3: 3580.0
    c2_kg_m3_K: 0.45
    liquidus_T_K: 1643
  deviations_pct: 1.0
  reference: wessing2017
Al0.40Ti0.60:
  T_range_K:
    min: 1750
    max: 2250
  parameters:
    c1_kg_m3: 3740.0
    c2_kg_m3_K: 0.42
    liquidus_T_K: 1750
  deviations_pct: 1.0
  reference: wessing2017
Al0.30Ti0.70:
  T_range_K:
    min: 1808
    max: 2308
  parameters:
    c1_kg_m3: 3900.0
    c2_kg_m3_K: 0.377
    liquidus_T_K: 1808
  deviations_pct: 1.0
  reference: wessing2017
Al0.20Ti0.80:
  T_range_K:
    min: 1883
    max: 2383
  parameters:
    c1_kg_m3: 4000.0
    c2_kg_m3_K: 0.368
    liquidus_T_K: 1883
  deviations_pct: 1.0
  reference: wessing2017
Al0.10Ti0.90:
  T_range_K:
    min: 1910
    max: 2410
  parameters:
    c1_kg_m3: 4090.0
    c2_kg_m3_K: 0.33
    liquidus_T_K: 1910
  deviations_pct: 1.0
  reference: wessing2017

File: packages/auxi-mpp/auxi_mpp-2.4.1-py3-none-any.whl/auxi/mpp/liquid_alloy/ρ/_empirical_binary_with_non_metallics.yaml
# Data for EmpiricalBinaryWithNonMetallics Models
Fe-S:
    non-metallic: S
    reference: nagamori1969
    method: rho_Fe_S_Nagamori
    parameters:
        T_K: 1473.15 # 1200°C
        wt_pct_s_min: 28
        wt_pct_s_max: 37
        c0: 6.95
        c1: 7.523e-2
        c2: 2.997e-4

Ni-S:
    non-metallic: S
    reference: nagamori1969
    method: rho_Ni_S_Nagamori
    parameters:
        T_min_C: 1000
        T_max_C: 1200
        wt_pct_s_min: 18
        wt_pct_s_max: 30
        c0: 7.24
        c1: 2.254e-2
        c2: 1.795e-3
        d0: -2.4e-3
        d1: 8.0e-5
Cu-S:
    non-metallic: S
    reference: nagamori1969
    method: rho_Cu_S_Nagamori
    parameters:
        T_K: 1473.15 # 1200°C
        wt_pct_s_min: 19.6
        wt_pct_s_max: 20.6
        c0: 7.9
        c1: 1.348e-1
C-Fe:
    non-metallic: C
    reference: jimbocramb1993
    method: rho_Fe_C_jimbo_cramb
    parameters:
        T_min_C: 1250
        T_max_C: 1550
        wt_pct_c_min: 0
        wt_pct_c_max: 4
        a0: 7.10
        a1: 0.0732
        b0: 8.28
        b1: 0.874
