Repository: pypi-data/pypi-mirror-377

# PyPI code 377

This repository is part of a project to make all code in PyPI as accessible as possible. For more information 
on the project and to find out how to utilise this data, see the website: https://py-code.org/

This repo contains 50000 packages uploaded to PyPI between 
2025-09-15 15:07 and 2025-09-19 02:31.

The repo is 99% (49853/50000) complete.

Package contents can be found [in the code branch](https://github.com/pypi-data/pypi-mirror-377/tree/code/packages).

A browsable package list for all repositories [all packages here](https://py-code.org/repositories/pypi-mirror-377).

File: packages/auxi-mpp/auxi_mpp-2.4.0.tar.gz/auxi_mpp-2.4.0/src/auxi/mpp/liquid_alloy/μ/_empirical_unary.yaml
Al:
  element_name: Aluminum
  T_range_K:
    min: 933
    max: 1270
  parameters:
    a1_dimensionless: 0.7324
    a2_K: 803.49
  std_pct_95_conf: 13.7
  reference: assael2006
Fe:
  element_name: Iron
  T_range_K:
    min: 1809
    max: 2480
  parameters:
    a1_dimensionless: 0.7209
    a2_K: 2694.95
  std_pct_95_conf: 5.7
  reference: assael2006
Cu:
  element_name: Copper
  T_range_K:
    min: 1356
    max: 1970
  parameters:
    a1_dimensionless: 0.4220
    a2_K: 1393.4
  std_pct_95_conf: 6.3
  reference: assael2010
Sn:
  element_name: Tin
  T_range_K:
    min: 506
    max: 1280
  parameters:
    a1_dimensionless: 0.408
    a2_K: 343.4
  std_pct_95_conf: 20.0
  reference: assael2010
Cd:
  element_name: Cadmium
  T_range_K:
    min: 600
    max: 900
  parameters:
    a1_dimensionless: 0.4239
    a2_K: 513.89
  std_pct_95_conf: 9.4
  reference: assael2012
Co:
  element_name: Cobalt
  T_range_K:
    min: 1768
    max: 2100
  parameters:
    a1_dimensionless: 0.9030
    a2_K: 2808.7
  std_pct_95_conf: 14.0
  reference: assael2012
Ga:
  element_name: Gallium
  T_range_K:
    min: 304
    max: 800
  parameters:
    a1_dimensionless: 0.4465
    a2_K: 204.03
  std_pct_95_conf: 13.5
  reference: assael2012
In:
  element_name: Indium
  T_range_K:
    min: 429
    max: 1000
  parameters:
    a1_dimensionless: 0.3621
    a2_K: 272.06
  std_pct_95_conf: 7.3
  reference: assael2012
# Hg:
#   element_name: Mercury
#   T_range_K:
#     min: 234
#     max: 600
#   parameters:
#     a1_dimensionless: 0.2561
#     a2_K: 132.29
#   std_pct_95_conf: 2.1
#   reference: assael2012
Si:
  element_name: Silicon
  T_range_K:
    min: 1685
    max: 1900
  parameters:
    a1_dimensionless: 1.0881
    a2_K: 1478.7
  std_pct_95_conf: 15.7
  reference: assael2012
Tl:
  element_name: Thallium
  T_range_K:
    min: 577
    max: 800
  parameters:
    a1_dimensionless: 0.3017
    a2_K: 412.84
  std_pct_95_conf: 5.1
  reference: assael2012
Zn:
  element_name: Zinc
  T_range_K:
    min: 695
    max: 1100
  parameters:
    a1_dimensionless: 0.3291
    a2_K: 631.12
  std_pct_95_conf: 9.3
  reference: assael2012
Sb:
  element_name: Antimony
  T_range_K:
    min: 900
    max: 1300
  parameters:
    a1_dimensionless: 0.637
    a2_K: 712.5
  std_pct_95_conf: 8.3
  reference: assael2012
Bi:
  element_name: Bismuth
  T_range_K:
    min: 545
    max: 1000
  parameters:
    a1_dimensionless: 0.345
    a2_K: 321.4
  std_pct_95_conf: 12.0
  reference: assael2012
Pb:
  element_name: Lead
  T_range_K:
    min: 601
    max: 1400
  parameters:
    a1_dimensionless: 0.295
    a2_K: 427.1
  std_pct_95_conf: 4.8
  reference: assael2012
Ni:
  element_name: Nickel
  T_range_K:
    min: 1728
    max: 2100
  parameters:
    a1_dimensionless: 0.505
    a2_K: 2108.2
  std_pct_95_conf: 14.6
  reference: assael2012
Ag:
  element_name: Silver
  T_range_K:
    min: 1235
    max: 1500
  parameters:
    a1_dimensionless: 0.258
    a2_K: 1081.8
  std_pct_95_conf: 3.8
  reference: assael2012

File: packages/auxi-mpp/auxi_mpp-2.4.1.tar.gz/auxi_mpp-2.4.1/src/auxi/mpp/liquid_alloy/μ/_deng_binary.yaml
# This file contains parameters for the liquid alloy viscosity model from Deng et al. (2018).
# Reference: Deng, Y., Zhang, J., & Jiao, K. (2018). Viscosity measurement and prediction
# model of molten iron. Ironmaking & Steelmaking, 45(8), 773-777.
Fe:
  parameters:
    const: 34.42973
    T_K: -0.01514
  T_range_K:
    min: 1463.0
    max: 1723.0
  reference: deng2018
C:
  wt_pct_range:
    min: 3.0
    max: 4.5
  parameters:
    component_coefficient: -0.00349
  reference: deng2018

File: packages/auxi-mpp/auxi_mpp-2.4.1.tar.gz/auxi_mpp-2.4.1/src/auxi/mpp/liquid_alloy/μ/_deng_multi.yaml
# This file contains parameters for the liquid alloy viscosity model from Deng et al. (2018).
# Reference: Deng, Y., Zhang, J., & Jiao, K. (2018). Viscosity measurement and prediction
# model of molten iron. Ironmaking & Steelmaking, 45(8), 773-777.
Fe:
  parameters:
    const: 34.42973
    T_k: -0.01514
  T_range_K:
    min: 1463.0
    max: 1723.0
  reference: deng2018
C:
  wt_pct_range:
    min: 3.0
    max: 4.5
  parameters:
    component_coefficient: -0.00349
  reference: deng2018
Si:
  wt_pct_range:
    min: 0.2
    max: 0.6
  parameters:
    component_coefficient: 0.76756
  reference: deng2018
Mn:
  wt_pct_range:
    min: 0.1
    max: 0.5
  parameters:
    component_coefficient: -2.35139
  reference: deng2018
P:
  wt_pct_range:
    min: 0.1
    max: 0.3
  parameters:
    component_coefficient: -3.63856
  reference: deng2018
S:
  wt_pct_range:
    min: 0.02
    max: 0.08
  parameters:
    component_coefficient: -6.91921
  reference: deng2018
Ti:
  wt_pct_range:
    min: 0.05
    max: 0.2
  parameters:
    component_coefficient: 5.91118
  reference: deng2018
