Repository: pypi-data/pypi-mirror-377

# PyPI code 377

This repository is part of a project to make all code in PyPI as accessible as possible. For more information 
on the project and to find out how to utilise this data, see the website: https://py-code.org/

This repo contains 50000 packages uploaded to PyPI between 
2025-09-15 15:07 and 2025-09-19 02:31.

The repo is 99% (49853/50000) complete.

Package contents can be found [in the code branch](https://github.com/pypi-data/pypi-mirror-377/tree/code/packages).

A browsable package list for all repositories [all packages here](https://py-code.org/repositories/pypi-mirror-377).

File: packages/auxi-mpp/auxi_mpp-2.4.0.tar.gz/auxi_mpp-2.4.0/src/auxi/mpp/liquid_alloy/ρ/_empirical_multi.yaml
Ag0.10Al0.90Cu0.0:
  T_range_K:
    min: 920
    max: 1220
  parameters:
    c1_kg_m3: 2820.0
    c2_kg_m3_K: 0.21
    T_liquidus_K: 920
  deviations_percent: 1.5
  reference: brillo2016
Ag0.10Al0.80Cu0.10:
  T_range_K:
    min: 890
    max: 1190
  parameters:
    c1_kg_m3: 3480.0
    c2_kg_m3_K: 0.54
    T_liquidus_K: 890
  deviations_percent: 1.5
  reference: brillo2016
Ag0.10Al0.60Cu0.30:
  T_range_K:
    min: 810
    max: 1110
  parameters:
    c1_kg_m3: 4490.0
    c2_kg_m3_K: 0.64
    T_liquidus_K: 810
  deviations_percent: 1.5
  reference: brillo2016
Ag0.10Al0.50Cu0.40:
  T_range_K:
    min: 840
    max: 1140
  parameters:
    c1_kg_m3: 5480.0
    c2_kg_m3_K: 0.98
    T_liquidus_K: 840
  deviations_percent: 1.5
  reference: brillo2016
Ag0.10Al0.40Cu0.50:
  T_range_K:
    min: 880
    max: 1180
  parameters:
    c1_kg_m3: 6030.0
    c2_kg_m3_K: 1.01
    T_liquidus_K: 880
  deviations_percent: 1.5
  reference: brillo2016
Ag0.10Al0.20Cu0.70:
  T_range_K:
    min: 1190
    max: 1490
  parameters:
    c1_kg_m3: 6900.0
    c2_kg_m3_K: 0.646
    T_liquidus_K: 1190
  deviations_percent: 1.5
  reference: brillo2016
Ag0.10Al0.0Cu0.90:
  T_range_K:
    min: 1310
    max: 1610
  parameters:
    c1_kg_m3: 8120.0
    c2_kg_m3_K: 1.05
    T_liquidus_K: 1310
  deviations_percent: 1.5
  reference: brillo2016
Al1.0Cu0.00Si0.00:
  T_range_K:
    min: 933
    max: 1233
  parameters:
    c1_kg_m3: 2420.0
    c2_kg_m3_K: 0.3
    T_liquidus_K: 933
  deviations_percent: 1.5
  reference: brillo2016
Al0.90Cu0.05Si0.05:
  T_range_K:
    min: 870
    max: 1170
  parameters:
    c1_kg_m3: 2690.0
    c2_kg_m3_K: 0.48
    T_liquidus_K: 870
  deviations_percent: 1.5
  reference: brillo2016
Al0.80Cu0.10Si0.10:
  T_range_K:
    min: 837
    max: 1137
  parameters:
    c1_kg_m3: 3070.0
    c2_kg_m3_K: 0.55
    T_liquidus_K: 837
  deviations_percent: 1.5
  reference: brillo2016
Al0.60Cu0.20Si0.20:
  T_range_K:
    min: 1035
    max: 1335
  parameters:
    c1_kg_m3: 3230.0
    c2_kg_m3_K: 0.24
    T_liquidus_K: 1035
  deviations_percent: 1.5
  reference: brillo2016
Al0.34Cu0.33Si0.33:
  T_range_K:
    min: 1270
    max: 1570
  parameters:
    c1_kg_m3: 3890.0
    c2_kg_m3_K: 0.26
    T_liquidus_K: 1270
  deviations_percent: 1.5
  reference: brillo2016
Al0.0Cu0.50Si0.50:
  T_range_K:
    min: 1363
    max: 1663
  parameters:
    c1_kg_m3: 5260.0
    c2_kg_m3_K: 0.54
    T_liquidus_K: 1363
  deviations_percent: 1.5
  reference: brillo2016
Al0.30Cu0.40Si0.30:
  T_range_K:
    min: 1245
    max: 1545
  parameters:
    c1_kg_m3: 4360.0
    c2_kg_m3_K: 0.37
    T_liquidus_K: 1245
  deviations_percent: 1.5
  reference: brillo2016
Al0.40Cu0.20Si0.40:
  T_range_K:
    min: 1302
    max: 1602
  parameters:
    c1_kg_m3: 3330.0
    c2_kg_m3_K: 0.25
    T_liquidus_K: 1302
  deviations_percent: 1.5
  reference: brillo2016
Co0.50Cu0.0Fe0.50:
  T_range_K:
    min: 1752
    max: 2052
  parameters:
    c1_kg_m3: 7430.0
    c2_kg_m3_K: 0.748
    T_liquidus_K: 1752
  deviations_percent: 1.5
  reference: brillo2016
Co0.40Cu0.20Fe0.40:
  T_range_K:
    min: 1696
    max: 1996
  parameters:
    c1_kg_m3: 7470.0
    c2_kg_m3_K: 1.37
    T_liquidus_K: 1696
  deviations_percent: 1.5
  reference: brillo2016
Co0.30Cu0.40Fe0.30:
  T_range_K:
    min: 1675
    max: 1975
  parameters:
    c1_kg_m3: 7480.0
    c2_kg_m3_K: 1.03
    T_liquidus_K: 1675
  deviations_percent: 1.5
  reference: brillo2016
Co0.20Cu0.60Fe0.20:
  T_range_K:
    min: 1662
    max: 1962
  parameters:
    c1_kg_m3: 7530.0
    c2_kg_m3_K: 1.17
    T_liquidus_K: 1662
  deviations_percent: 1.5
  reference: brillo2016
Co0.15Cu0.70Fe0.15:
  T_range_K:
    min: 1656
    max: 1956
  parameters:
    c1_kg_m3: 7570.0
    c2_kg_m3_K: 1.15
    T_liquidus_K: 1656
  deviations_percent: 1.5
  reference: brillo2016
Co0.10Cu0.80Fe0.10:
  T_range_K:
    min: 1639
    max: 1939
  parameters:
    c1_kg_m3: 7630.0
    c2_kg_m3_K: 0.779
    T_liquidus_K: 1639
  deviations_percent: 1.5
  reference: brillo2016
Co0.05Cu0.90Fe0.05:
  T_range_K:
    min: 1558
    max: 1858
  parameters:
    c1_kg_m3: 7710.0
    c2_kg_m3_K: 0.499
    T_liquidus_K: 1558
  deviations_percent: 1.5
  reference: brillo2016
Co0.0Cu1.0Fe0.0:
  T_range_K:
    min: 1357
    max: 1657
  parameters:
    c1_kg_m3: 7900.0
    c2_kg_m3_K: 0.765
    T_liquidus_K: 1357
  deviations_percent: 1.5
  reference: brillo2016
Co0.20Cu0.20Fe0.60:
  T_range_K:
    min: 1711
    max: 1750
  parameters:
    c1_kg_m3: 7260.0
    c2_kg_m3_K: 0.839
    T_liquidus_K: 1711
  deviations_percent: 1.5
  reference: brillo2016
Co0.20Cu0.40Fe0.40:
  T_range_K:
    min: 1696
    max: 1996
  parameters:
    c1_kg_m3: 7470.0
    c2_kg_m3_K: 1.37
    T_liquidus_K: 1696
  deviations_percent: 1.5
  reference: brillo2016
Co0.60Cu0.20Fe0.20:
  T_range_K:
    min: 1693
    max: 1993
  parameters:
    c1_kg_m3: 7610.0
    c2_kg_m3_K: 1.05
    T_liquidus_K: 1693
  deviations_percent: 1.5
  reference: brillo2016
Co0.80Cu0.0Ni0.20:
  T_range_K:
    min: 1758
    max: 2058
  parameters:
    c1_kg_m3: 8100.0
    c2_kg_m3_K: 0.76
    T_liquidus_K: 1758
  deviations_percent: 1.5
  reference: brillo2016
Co0.70Cu0.10Ni0.20:
  T_range_K:
    min: 1721
    max: 2021
  parameters:
    c1_kg_m3: 8250.0
    c2_kg_m3_K: 1.17
    T_liquidus_K: 1721
  deviations_percent: 1.5
  reference: brillo2016
Co0.50Cu0.30Ni0.20:
  T_range_K:
    min: 1654
    max: 1954
  parameters:
    c1_kg_m3: 8170.0
    c2_kg_m3_K: 1.26
    T_liquidus_K: 1654
  deviations_percent: 1.5
  reference: brillo2016
Co0.40Cu0.40Ni0.20:
  T_range_K:
    min: 1621
    max: 1921
  parameters:
    c1_kg_m3: 8220.0
    c2_kg_m3_K: 0.81
    T_liquidus_K: 1621
  deviations_percent: 1.5
  reference: brillo2016
Co0.30Cu0.50Ni0.20:
  T_range_K:
    min: 1590
    max: 1890
  parameters:
    c1_kg_m3: 8190.0
    c2_kg_m3_K: 1.09
    T_liquidus_K: 1590
  deviations_percent: 1.5
  reference: brillo2016
Co0.10Cu0.70Ni0.20:
  T_range_K:
    min: 1508
    max: 1808
  parameters:
    c1_kg_m3: 8210.0
    c2_kg_m3_K: 0.8
    T_liquidus_K: 1508
  deviations_percent: 1.5
  reference: brillo2016
Co0.0Cu0.80Ni0.20:
  T_range_K:
    min: 1473
    max: 1773
  parameters:
    c1_kg_m3: 8130.0
    c2_kg_m3_K: 0.96
    T_liquidus_K: 1473
  deviations_percent: 1.5
  reference: brillo2016
Co0.50Cu0.50Ni0.0:
  T_range_K:
    min: 1650
    max: 1950
  parameters:
    c1_kg_m3: 7660.0
    c2_kg_m3_K: 0.72
    T_liquidus_K: 1650
  deviations_percent: 1.5
  reference: brillo2016
Co0.35Cu0.35Ni0.30:
  T_range_K:
    min: 1641
    max: 1941
  parameters:
    c1_kg_m3: 8400.0
    c2_kg_m3_K: 0.91
    T_liquidus_K: 1641
  deviations_percent: 1.5
  reference: brillo2016
Co0.30Cu0.30Ni0.40:
  T_range_K:
    min: 1642
    max: 1942
  parameters:
    c1_kg_m3: 8220.0
    c2_kg_m3_K: 1.67
    T_liquidus_K: 1642
  deviations_percent: 1.5
  reference: brillo2016
Co0.20Cu0.20Ni0.60:
  T_range_K:
    min: 1643
    max: 1943
  parameters:
    c1_kg_m3: 8240.0
    c2_kg_m3_K: 1.46
    T_liquidus_K: 1643
  deviations_percent: 1.5
  reference: brillo2016
Co0.15Cu0.15Ni0.70:
  T_range_K:
    min: 1685
    max: 1985
  parameters:
    c1_kg_m3: 8130.0
    c2_kg_m3_K: 0.87
    T_liquidus_K: 1685
  deviations_percent: 1.5
  reference: brillo2016
Co0.10Cu0.10Ni0.80:
  T_range_K:
    min: 1685
    max: 1985
  parameters:
    c1_kg_m3: 8250.0
    c2_kg_m3_K: 1.21
    T_liquidus_K: 1685
  deviations_percent: 1.5
  reference: brillo2016
Co0.0Cu0.0Ni1.0:
  T_range_K:
    min: 1728
    max: 2028
  parameters:
    c1_kg_m3: 7930.0
    c2_kg_m3_K: 1.01
    T_liquidus_K: 1728
  deviations_percent: 1.5
  reference: brillo2016
Cu0.13Fe0.54Ni0.33:
  T_range_K:
    min: 1692
    max: 1992
  parameters:
    c1_kg_m3: 7110.0
    c2_kg_m3_K: 0.28
    T_liquidus_K: 1692
  deviations_percent: 1.5
  reference: brillo2016
Cu0.40Fe0.35Ni0.25:
  T_range_K:
    min: 1610
    max: 1910
  parameters:
    c1_kg_m3: 7140.0
    c2_kg_m3_K: 0.79
    T_liquidus_K: 1610
  deviations_percent: 1.5
  reference: brillo2016
Cu0.50Fe0.30Ni0.20:
  T_range_K:
    min: 1591
    max: 1891
  parameters:
    c1_kg_m3: 7200.0
    c2_kg_m3_K: 0.36
    T_liquidus_K: 1591
  deviations_percent: 1.5
  reference: brillo2016
Cu0.60Fe0.24Ni0.16:
  T_range_K:
    min: 1580
    max: 1880
  parameters:
    c1_kg_m3: 7530.0
    c2_kg_m3_K: 1.96
    T_liquidus_K: 1580
  deviations_percent: 1.5
  reference: brillo2016
Cu0.70Fe0.13Ni0.17:
  T_range_K:
    min: 1546
    max: 1846
  parameters:
    c1_kg_m3: 7760.0
    c2_kg_m3_K: 1.16
    T_liquidus_K: 1546
  deviations_percent: 1.5
  reference: brillo2016
Cu0.20Fe0.65Ni0.15:
  T_range_K:
    min: 1701
    max: 1750
  parameters:
    c1_kg_m3: 7160.0
    c2_kg_m3_K: 1.43
    T_liquidus_K: 1701
  deviations_percent: 1.5
  reference: brillo2016
Cu0.20Fe0.48Ni0.32:
  T_range_K:
    min: 1669
    max: 1750
  parameters:
    c1_kg_m3: 7400.0
    c2_kg_m3_K: 1.7
    T_liquidus_K: 1669
  deviations_percent: 1.5
  reference: brillo2016
Cu0.20Fe0.35Ni0.45:
  T_range_K:
    min: 1663
    max: 1750
  parameters:
    c1_kg_m3: 7420.0
    c2_kg_m3_K: 1.04
    T_liquidus_K: 1663
  deviations_percent: 1.5
  reference: brillo2016
Cu0.20Fe0.20Ni0.60:
  T_range_K:
    min: 1668
    max: 1968
  parameters:
    c1_kg_m3: 7560.0
    c2_kg_m3_K: 0.83
    T_liquidus_K: 1668
  deviations_percent: 1.5
  reference: brillo2016
Cu0.20Fe0.10Ni0.70:
  T_range_K:
    min: 1673
    max: 1750
  parameters:
    c1_kg_m3: 7790.0
    c2_kg_m3_K: 0.86
    T_liquidus_K: 1673
  deviations_percent: 1.5
  reference: brillo2016
Cu0.20Co0.20Fe0.60:
  T_range_K:
    min: 1711
    max: 2000
  parameters:
    c1_kg_m3: 7260.0
    c2_kg_m3_K: 0.839
    T_liquidus_K: 1711
  deviations_percent: 1.5
  reference: brillo2006
Cu0.20Co0.60Fe0.20:
  T_range_K:
    min: 1693
    max: 2000
  parameters:
    c1_kg_m3: 7610.0
    c2_kg_m3_K: 1.05
    T_liquidus_K: 1693
  deviations_percent: 1.5
  reference: brillo2006
Cr0.10Fe0.0Ni0.90:
  T_range_K:
    min: 1710
    max: 1900
  parameters:
    c1_kg_m3: 7690.0
    c2_kg_m3_K: 0.79
    T_liquidus_K: 1710
  deviations_percent: 1.5
  reference: kobatake2013, brillo2016
Cr0.10Fe0.18Ni0.72:
  T_range_K:
    min: 1724
    max: 1900
  parameters:
    c1_kg_m3: 7500.0
    c2_kg_m3_K: 0.376
    T_liquidus_K: 1724
  deviations_percent: 1.5
  reference: kobatake2013, brillo2016
Cr0.10Fe0.36Ni0.54:
  T_range_K:
    min: 1724
    max: 1900
  parameters:
    c1_kg_m3: 7330.0
    c2_kg_m3_K: 0.41
    T_liquidus_K: 1724
  deviations_percent: 1.5
  reference: kobatake2013, brillo2016
Cr0.10Fe0.54Ni0.36:
  T_range_K:
    min: 1722
    max: 1900
  parameters:
    c1_kg_m3: 7180.0
    c2_kg_m3_K: 0.572
    T_liquidus_K: 1722
  deviations_percent: 1.5
  reference: kobatake2013, brillo2016
Cr0.10Fe0.63Ni0.27:
  T_range_K:
    min: 1734
    max: 1900
  parameters:
    c1_kg_m3: 7100.0
    c2_kg_m3_K: 0.613
    T_liquidus_K: 1734
  deviations_percent: 1.5
  reference: kobatake2013, brillo2016
Cr0.10Fe0.72Ni0.18:
  T_range_K:
    min: 1748
    max: 1900
  parameters:
    c1_kg_m3: 7090.0
    c2_kg_m3_K: 0.604
    T_liquidus_K: 1748
  deviations_percent: 1.5
  reference: kobatake2013, brillo2016
Cr0.10Fe0.90Ni0.0:
  T_range_K:
    min: 1805
    max: 1900
  parameters:
    c1_kg_m3: 6980.0
    c2_kg_m3_K: 0.54
    T_liquidus_K: 1805
  deviations_percent: 1.5
  reference: kobatake2013
Cr0.20Fe0.0Ni0.80:
  T_range_K:
    min: 1700
    max: 1900
  parameters:
    c1_kg_m3: 7410.0
    c2_kg_m3_K: 0.792
    T_liquidus_K: 1700
  deviations_percent: 1.5
  reference: kobatake2013
Cr0.20Fe0.16Ni0.64:
  T_range_K:
    min: 1690
    max: 1900
  parameters:
    c1_kg_m3: 7160.0
    c2_kg_m3_K: 0.687
    T_liquidus_K: 1690
  deviations_percent: 1.5
  reference: kobatake2013, brillo2016
Cr0.20Fe0.32Ni0.48:
  T_range_K:
    min: 1690
    max: 1900
  parameters:
    c1_kg_m3: 7050.0
    c2_kg_m3_K: 0.558
    T_liquidus_K: 1690
  deviations_percent: 1.5
  reference: kobatake2013, brillo2016
Cr0.20Fe0.48Ni0.32:
  T_range_K:
    min: 1698
    max: 1900
  parameters:
    c1_kg_m3: 6950.0
    c2_kg_m3_K: 0.636
    T_liquidus_K: 1698
  deviations_percent: 1.5
  reference: kobatake2013, brillo2016
Cr0.20Fe0.56Ni0.24:
  T_range_K:
    min: 1710
    max: 1900
  parameters:
    c1_kg_m3: 6930.0
    c2_kg_m3_K: 0.703
    T_liquidus_K: 1710
  deviations_percent: 1.5
  reference: kobatake2013, brillo2016
Cr0.20Fe0.64Ni0.16:
  T_range_K:
    min: 1710
    max: 1900
  parameters:
    c1_kg_m3: 6890.0
    c2_kg_m3_K: 0.939
    T_liquidus_K: 1710
  deviations_percent: 1.5
  reference: kobatake2013, brillo2016
Cr0.20Fe0.80Ni0.0:
  T_range_K:
    min: 1800
    max: 1900
  parameters:
    c1_kg_m3: 6900.0
    c2_kg_m3_K: 0.862
    T_liquidus_K: 1800
  deviations_percent: 1.5
  reference: kobatake2013, brillo2016
Cr0.40Fe0.0Ni0.60:
  T_range_K:
    min: 1648
    max: 1900
  parameters:
    c1_kg_m3: 8111.0
    c2_kg_m3_K: 0.608
    T_liquidus_K: 1648
  deviations_percent: 1.5
  reference: kobatake2013, brillo2016
Cr0.40Fe0.12Ni0.48:
  T_range_K:
    min: 1640
    max: 1900
  parameters:
    c1_kg_m3: 8011.0
    c2_kg_m3_K: 0.634
    T_liquidus_K: 1640
  deviations_percent: 1.5
  reference: kobatake2013, brillo2016
Cr0.40Fe0.24Ni0.36:
  T_range_K:
    min: 1635
    max: 1900
  parameters:
    c1_kg_m3: 8064.0
    c2_kg_m3_K: 0.747
    T_liquidus_K: 1635
  deviations_percent: 1.5
  reference: kobatake2013
Cr0.40Fe0.36Ni0.24:
  T_range_K:
    min: 1635
    max: 1900
  parameters:
    c1_kg_m3: 7882.0
    c2_kg_m3_K: 0.627
    T_liquidus_K: 1723
  deviations_percent: 1.5
  reference: kobatake2013
Cr0.40Fe0.48Ni0.12:
  T_range_K:
    min: 1798
    max: 1900
  parameters:
    c1_kg_m3: 7911.0
    c2_kg_m3_K: 0.792
    T_liquidus_K: 1798
  deviations_percent: 1.5
  reference: kobatake2013
